Repository: ren-hang/hrebsd-openxy-workflow

# hrEBSD with OpenXY on Thermo Pathfinder maps

One-command workflow (check, prepare, run OpenXY headless, post-process) for `.pat` + `.ANG` maps, with a small GUI.

- How to use it, data organisation and file naming: `docs/hrEBSD_workflow.md`
- Why each setting is what it is (validation, noise floors, failures): `NOTES.md`
- Code: `tools/` (`hrebsd.py` is the entry point, `hrebsd_gui.py` the GUI, `openxy_patches/` two local fixes to OpenXY)
- Python packages: `docs/requirements.txt`. MATLAB R2024a and a local OpenXY copy (BYU master + the two patches) are required.
- General EBSD lessons from other projects: `NOTES.md` section 15. It covers .pat details, PC fitting without indexing, the measured map step, registration (`tools/register_grid.py`), unmixing of mixed patterns, and methods to consider. The Zn-on-HOPG project itself is kept separate in `ren-hang/hopg-zn-orientation`.

Lab data (`.pat`, `.ANG`, patterns) and result folders are not in the repository.

File: docs/ebsd_error_chain.html
EBSD Error Chain

From measurement to orientation: where the errors enter

  Toggle theme

EBSD indexing turns band positions on a flat screen into a crystal orientation. That step is only as good as the geometry assumed between the beam spot, the sample and the screen, and the pattern centre (PC) is the number that ties them together. Schematic and first-order estimates for our Thermo Pathfinder setup (70° sample tilt, 20 kV); measured numbers come from the validation runs in NOTES.md.

1. The chain

1 SampleMounting and tilt

  Tilt 70° (stage reading)
Azimuth of the sample about its normal
Surface height → working distance
azimuth not tracked

  2 GeometryPattern centre and camera

  PC = where the beam spot projects on the screen (x*, y*) and the spot–screen distance (z*)
Camera elevation 11° (instrument error)
largest systematic source

  3 ImagePattern as recorded

  Binning (here 372×232 or 184×116)
Background, contrast, noise
Flips / transposes in the export
filter choice matters

  4 BandsDetection (Hough)

  Band centre accuracy ~0.1–0.5 px
Band count and lookup list (Si not in FCC list)
~0.1–0.5° if geometry is right

  5 IndexingOrientation (Euler)

  Convention (Bunge ZXZ, g vs gT)
Reference frame of the export
Deba correction: 11.04° about X and a 90° azimuth
10–50° if frame is wrong

  6 HR-EBSDPattern shifts → F

  Uses the same PC and geometry
Reference pattern noise, ROI, filter
1e-3 to 1e-4

2. Side view: why the pattern centre matters

The PC is the point on the screen closest to the beam spot on the sample. Moving the stage or changing the working distance moves it; a camera that is tilted (elevation) changes the angles of the whole screen. Only the combination matters for the bands.

PC x*

  PC y*

  PC z*

  Elevation

  x*, y*, z* are fractions of the pattern width (EDAX/TSL convention, used by OpenXY and PyEBSDIndex). Defaults are our Pt(2) values (Pathfinder X = 16.22, Y = 5.88, L = 20.35 mm, converted).

3. What a wrong pattern centre does to the bands

solid = bands where the true PC puts them. dashed = the same orientation as seen by an indexer that assumes the PC in section 2. The two sets of lines should coincide; any gap is an error the indexer turns into a wrong orientation (or, in HR-EBSD, an apparent strain).

True PCfixed: 0.5105, 0.706, 1.0175

Rules of thumb (first order):

  • x*, y* error δ ≈ a rigid rotation of about δ/z* radians (0.01 → ~0.6°). It looks like a real misorientation.

  • z* error Δz/z ≈ a uniform magnification of all bands; it mostly acts like a dilatation (volumetric) and only weakly on the deviatoric part.

  • Camera elevation error Δε rotates the whole frame about the screen's horizontal axis by roughly Δε.

  • Deba's 11.04° correction is this last one: a pure rotation about specimen X, left-multiplied.

  Reset to true PC

4. What we measured on this setup

Source	Test	Result	

Camera elevation	Synthetic Ni, true elevation 10°; strain error vs elevation used in OpenXY	0°: 1.6e-3  5°: 9.7e-4  10°: 3.8e-4  11°: 3.3e-4  15°: 4.4e-4	

Orientation error	Input orientation rotated by ±10°	strain error 1.4e-3 and 1.8e-3 (about 1.4e-3 per degree leaks into strain)	

Pattern centre choice	Brady (Pathfinder X,Y,L) vs kikuchipy NCC-refined PC, real Pt	PCs differ by <~0.03; OpenXY strain changes by ≤1e-4	

Frame convention	Hough orientation vs .ang, Pt(2) and Pt_Hole(1)	No correction: 17–54°. With Rz(90°)·Rcorr: ~1–2°	

Wrong PC for indexing	Pt_Hole(1), default PC 15.8/7.9/16.0 vs calibrated	median error 33° vs 1.5°	

Image filter	Synthetic noisy patterns, OpenXY	9/90 px: 1.5e-3  5/60 or 9/45: ~1e-3  none: 3.5e-3	

Source: NOTES.md §§10–12. Synthetic numbers use a smooth master pattern, so they are optimistic for real data. Strain values themselves are not interpreted here.
